Repository: Jiaxuan-Ma/MLMD-Data

# MLMD平台示例数据和公众号分享数据

File: 多目标示例/RAFM-dataset_300.csv
C,Cr,W,Si,Mn,V,Ta,Zr,Y,Ti,N,NT ,Nt ,TT ,Tt ,Ttest ,UTS ,TE 
0.08,9.04,1,0.09,0.55,0.22,0.06,0,0,0.005,0.0226,980,30,763,90,300,502,13.85
0.126,9.03,1.39,0.06,0.56,0.24,0.06,0,0,0.005,0.03,980,30,763,90,300,535,14.2
0.12,8.99,2.06,0.06,0.65,0.24,0.06,0,0,0.005,0.02,980,30,763,90,300,542,14.6
0.11,9.4,1.35,0.05,0.46,0.22,0.071,0,0.006,0,0.0023,1050,30,750,90,300,567,15.1
0.11,9.4,1.35,0.05,0.45,0.21,0.073,0,0.036,0,0.0022,1050,30,750,90,300,583,16.7
0.11,9.4,1.35,0.05,0.45,0.22,0.071,0,0.071,0,0.0022,1050,30,750,90,300,500,21.5
0.092,8.87,1.71,0.01,0.28,0.19,0.002,0,0,0,0,1050,30,750,90,300,497,13.3
0.1,9.1,1.49,0.05,0.46,0.22,0.15,0.002,0.001,0,0.0032,1050,30,750,90,300,541,12.8
0.11,9.2,1.5,0.05,0.45,0.22,0.14,0.003,0.005,0,0.0034,1050,30,750,90,300,575,13
0.1,9.1,1.49,0.06,0.44,0.22,0.15,0.002,0.011,0,0.0031,1050,30,750,90,300,555,13.5
0.126,9.03,1.39,0.06,0.56,0.24,0.06,0,0,0.005,0.03,980,15,765,90,300,551,14.2
0.11,9.3,1.51,0.06,0.45,0.22,0.15,0,0.046,0,0.0153,1050,30,650,90,300,758,9.6
0.11,9.3,1.51,0.06,0.45,0.22,0.15,0,0.046,0,0.0153,1050,30,750,90,300,566,9.72
0.11,9.2,1.5,0.05,0.45,0.22,0.15,0.013,0.043,0,0.0157,1050,30,650,90,300,621,11.15
0.11,9.2,1.5,0.05,0.45,0.22,0.15,0.013,0.043,0,0.0157,1050,30,750,90,300,507,13.11
0.11,9,1.5,0.05,0.45,0.2,0.15,0,0.015,0,0.0028,1050,30,750,90,300,554,14.7
0.11,9,1.5,0.05,0.45,0.2,0.15,0,0.015,0.01,0.0027,1050,30,750,90,300,572,15.45
0.11,9,1.5,0.05,0.45,0.2,0.15,0,0.015,0.03,0.003,1050,30,750,90,300,541,19.36
0.11,9,1.5,0.05,0.45,0.2,0.15,0,0.015,0.05,0.0029,1050,30,750,90,300,487,20.3
0.11,9.2,1.51,0.05,0.44,0.22,0.15,0,0.013,0,0,1050,30,650,90,300,722,13.44
0.11,9.3,1.51,0.06,0.45,0.21,0.15,0,0.014,0.008,0,1050,30,650,90,300,734,12.63
0.1,9.2,1.5,0.05,0.44,0.22,0.15,0,0.014,0.025,0,1050,30,650,90,300,643,14.64
0.11,9.2,1.51,0.06,0.45,0.22,0.15,0,0.015,0.039,0,1050,30,650,90,300,615,14.85
0.12,9.11,1.52,0.03,0.41,0.19,0.2,0,0,0,0.002,1000,40,740,90,300,615,17
0.098,8.99,2,0.05,0.5,0.2,0.098,0,0,0.002,0.0149,1050,60,780,30,300,571,18.3
0.097,8.99,2.01,0.049,0.5,0.2,0.1,0,0,0.002,0.015,1050,60,780,30,300,547,14.7
0.096,8.97,2.01,0.05,0.49,0.2,0.14,0,0,0.002,0.0151,1050,60,780,30,300,533,16
0.099,7.88,1.78,0.1,0.45,0.19,0.093,0,0,0.001,0.0098,1040,40,750,60,300,619,15.17
